Repository: Boxylmer/MembraneEOS.jl

# MembraneEOS
<!-- [![Docs](https://img.shields.io/badge/docs-dev-blue.svg)](https://Boxylmer.github.io/MembraneEOS.jl/dev/) -->
Wrapper for equations of state used in the membrane package ecosystem. 

Massive work in progress, will hopefully transition over to using the very well made [Clapeyron.jl](https://github.com/ClapeyronThermo/Clapeyron.jl) for EOS calculations.

File: ChemicalData/chemical_parameters.csv
Name,MW (g/mol),σ MW (g/mol),T* (K),σ T* (K),P* (Mpa),σ P* (Mpa),r* (kg/L),σ r* (kg/L),Tc (K),σ Tc (K),Pc (atm),σ Pc (atm),w,σ w,,Source / notes,,
H2,2.016,,46,,37,,0.078,,33.18,,12.73131,,-0.216,,,Predictive calculation of hydrogen and helium solubility in glassy and rubbery polymers,,
He,4.0026,,9.3,,4,,0.148,,,,,,,,,Predictive calculation of hydrogen and helium solubility in glassy and rubbery polymers,,
O2,32,,170,,280,,1.29,,154.6,,49.8,,0.02,,,,,
H2O,18.02,,670,,2400,,1.05,,647,,218,,0.344,,,,,
CH4,16.04,,215,,250,,0.5,,190.8,,45.79,,0.012,,,,,
C2H6,30,,320,,330,,0.64,,305.3,,48.36,,0.099,,,,it's really 30.07,
N2,28.01,,145,,160,,0.943,,126.2,,33.5,,0.04,,,,,
AR,39.95,,190,,180,,1.4,,,,,,,,,,,
C2H4,28.05,,295,,345,,0.68,,282.34,,49.64,,0.086,,,http://polymer.sut.ac.ir/People/Courses/50/Acentric%20factor.pdf,,
CO2,44,,300,,630,,1.515,,304.19,,72.8,,0.228,,,,,
AC,58.08,,484,,533,,0.917,,,,,,,,,,,
BZ,78.11,,523,,444,,0.994,,,,,,,,,,,
C3,44.09,,375,,320,,0.69,,,,,,,,,,Propane,
C4,,,,,,,,,425.2,,37.5031,,0.199,,,kaylaiacovino.com/Petrology_Tools/Critical_Constants_and_Acentric_Factors.htm,,
C5,72.15,,451,,305,,0.749,,,,,,,,,,Pentane,
C6,86.18,,476,,298,,0.775,,,,,,,,,,Hexane,
cC6,84.162,,497,,383,,0.902,,,,,,,,,,Cyclohexane,
C7,100.2,,498,,295,,0.78,,,,,,,,,,Heptane,
C8,114.2,,502,,308,,0.815,,,,,,,,,,Octane,
C9,128.3,,517,,307,,0.828,,,,,,,,,,Nonane,
CT,153.8,,535,,381,,1.79,,,,,,,,,,??? Research this,
Methanol,32.04,,510,,1080,,0.9,,,,,,,,,,,
Ethanol,46.069,,470,,880,,0.915,,,,,,,,,,,
Propanol,60.1,,500,,700,,0.913,,,,,,,,,,,
Butanol,74.121,,479,,684,,0.934,,,,,,,,,Modeling gas and vapor sorption in a polymer of intrinsic microporosity (PIM-1),,
C2F6,138.01,,280,,260,,2.05,,,,,,,,,,,
CH3CN,41.1,,505,,910,,0.855,,,,,,,,,,,
CF4,88.0043,,230,,265,,1.92,,,,,,,,,,,
VCM,62.5,,450,,390,,1.115,,,,,,,,,,PVC monomer,
Toluene,92.14,,543,,402,,0.966,,,,,,,,,Modeling gas and vapor sorption in a polymer of intrinsic microporosity (PIM-1),,
PC,1.00E+09,,755,,534,,1.275,,,,,,,,,Nonequilibrium Lattice Fluids: A Predictive Model for the Solubility in Glassy Polymers,,
PIM-1,1.00E+30,,872,,524,,1.438,,,,,,,,,https://doi.org/10.1016/j.fluid.2013.03.003,"Skeptical until vetted, density came from ""Mixed gas sorption in glassy polymeric membranes. III. CO2/CH4 mixtures in a polymer of intrinsic microporosity (PIM-1): Effect of temperature""",
TPBO-0.25,1.00E+30,,900,,474,,1.6624,,,,,,,,,rho at T(k),1.393,278.15

File: ChemicalData/polymer_parameters.csv
Name,T* (K),P* (Mpa),r* (kg/L),MW,dry dens g/cm3 @35C,T(K),Known Source,Notes
PB,522,424,0.99,1.00E+30,,,,Poly-Butylene <--- verify this later
PC,755,534,1.275,1.00E+09,,,Nonequilibrium Lattice Fluids: A Predictive Model for the Solubility in Glassy Polymers,
TMPC,761.6,446.4,1.1739,1.00E+30,,,,
HFPC,716.5,446,1.6184,1.00E+30,,,,
PSF,830,600,1.31,1.00E+30,,,,Polysulfone
PS,750,360,1.099,1.00E+30,,,,Polystyrene
PMMA,695,560,1.27,1.00E+30,"1.172 or 1.181, latter more likely",,,
PTMSP,515,550,1.25,1.00E+30,,,,
PTMSP (Sarti),610,380,1.125,1.00E+30,0.77,,,
PVC,736,415,1.4577,1.00E+30,,,,
PVAC,592,510,1.284,1.00E+30,,,,
PEMA,602,567.5,1.2212,1.00E+30,,,,
PnBMA,596,442,1.136,1.00E+30,,,,Poly -- -- Methacrylate (modified?)
PMA,604,514,1.263,1.00E+30,,,,
PDMS,476,302,1.104,1.00E+30,,,,
PPO,739,479,1.177,1.00E+30,,,,
PET,785,730,1.39,1.00E+30,,,,
AF2400,624,250,2.13,1.00E+30,,,,
AF1600,575,280,2.16,1.00E+30,,,,
KALREZB,550,400,2.19,1.38E+02,,,,
PEUT,550,450,1.132,1.00E+30,,,,
TPBO-0.25,900,474,1.6624,1.00E+30,1.393,278.15,,
XLPEO,595,620,1.241,1.00E+30,,,Equation of State Modeling of the Solubility of CO2/C2H6 Mixtures in Cross-Linked Poly(ethylene oxide),
PIM-1,872,524,1.438,1.00E+30,1.143,,https://doi.org/10.1016/j.fluid.2013.03.003,"Skeptical until vetted, density came from ""Mixed gas sorption in glassy polymeric membranes. III. CO2/CH4 mixtures in a polymer of intrinsic microporosity (PIM-1): Effect of temperature"""
TFE/PMVE49,509,395,2.244,1.00E+30,rubbery,,,
